Repository: njuyxw/PCE-Extrapolation

# PCE Extrapolation

Reproducible baseline for **Power Conversion Efficiency (PCE) prediction** on
the OPV²D donor-acceptor dataset (CycleChemist, 2026), with first-class support
for **extrapolation splits** so you can measure honest out-of-distribution
generalization while you iterate on new algorithms.

The default pipeline reproduces the paper's MOE² + P³ architecture
(R² ≈ 0.736 under random 5-fold; lower under scaffold/high-PCE holdout).
Y6 acceptor pairs are held out from the training pool by `01_prepare_data.py`
and reserved as the **stage-2 evaluation set**.

---

## Repository layout

```
PCEextrapolation/
├── README.md
├── pyproject.toml              # uv-managed deps
├── .python-version             # 3.10
├── data/
│   ├── raw/
│   │   ├── lopez51k.csv        # 51k Lopez NFA candidates (pretraining)
│   │   └── opv2d.csv           # 1567 D-A pairs (CycleChemist exp_dataset)
│   └── processed/              # generated by scripts/01_prepare_data.py
│       ├── opv2d_clean.csv     # OPV2D minus Y6 (stage-1 training pool)
│       ├── opv2d_y6.csv        # Y6 holdout (stage-2 evaluation)
│       └── prepare_report.json
├── configs/
│   ├── baseline.yaml           # default composition (P3 + MOE2 + scaffold split)
│   ├── split/                  # random_kfold | scaffold_acceptor | scaffold_pair
│   │                           # | high_pce_holdout | acceptor_disjoint | leave_one_doi_out
│   ├── encoder/moe2.yaml
│   └── predictor/{p3,concat_mlp}.yaml
├── src/
│   ├── data/
│   │   ├── featurizer.py       # SMILES → PyG graph (31 atom + 15 bond feats)
│   │   ├── datasets.py         # MLM, HomoLumo, OPVPair datasets
│   │   └── splits.py           # SPLIT_REGISTRY (5 strategies, decorator-registered)
│   ├── models/
│   │   ├── __init__.py         # ENCODER_REGISTRY, PREDICTOR_REGISTRY
│   │   ├── encoders/moe2.py    # 3-stage GATv2 hierarchy
│   │   └── predictors/
│   │       ├── p3.py           # cross-attention donor↔acceptor head (paper)
│   │       └── concat_mlp.py   # minimal baseline (no cross-attention)
│   ├── training/
│   │   ├── pretrain.py         # 3-stage MOE² pretraining
│   │   ├── pce_trainer.py      # PCE training (warmup + finetune, any split)
│   │   └── metrics.py          # R², MAE, RMSE
│   └── utils/
│       ├── config.py           # OmegaConf yaml + CLI dot-list overrides
│       └── seed.py
├── scripts/
│   ├── 01_prepare_data.py      # OPV2D cleanup + Y6 holdout extraction
│   ├── 02_pretrain_moe2.py     # 3-stage MOE² pretrain (CLI-controlled)
│   ├── 03_train_pce.py         # PCE training under any split
│   └── 04_evaluate_y6.py       # stage-2 evaluation on Y6 (or any CSV)
├── checkpoints/                # .pt files (gitignored)
└── outputs/                    # logs, predictions, fold summaries (gitignored)
```

---

## End-to-end pipeline

### 2) Pretrain MOE² (3 stages)

```bash
PYTHONPATH=. .venv/bin/python scripts/02_pretrain_moe2.py \
    --config configs/baseline.yaml
```

You can disable any stage from the CLI:

```bash

# Skip stage 1 if MLM ckpt already exists
... pretrain.stage1_mlm.enabled=false

# Smaller / faster pretrain
... pretrain.stage1_mlm.epochs=20 pretrain.stage2_calc.epochs=30
```

### 3) Train PCE under an extrapolation split

```bash
PYTHONPATH=. .venv/bin/python scripts/03_train_pce.py \
    --config configs/baseline.yaml
```

Switch the split or any hyper-parameter from the CLI:

```bash

# Paper baseline: random 5-fold
... split.kind=random_kfold split.kwargs.n_splits=5

# Strict scaffold split on (donor_scaffold, acceptor_scaffold)
... split.kind=scaffold_pair

# Extrapolate to higher PCE (top 15% as test)
... split.kind=high_pce_holdout split.kwargs.test_quantile=0.85

# Leave-one-paper-out (all DOIs with ≥5 pairs)
... split.kind=leave_one_doi_out

# Quick smoke test
... trainer.epochs=4 trainer.warmup_epochs=2 split.kwargs.train_frac=0.6 split.kwargs.test_frac=0.2 split.kwargs.val_frac=0.2
```

Per-run outputs land at `outputs/<trainer.out_subdir>/`:
- `resolved_config.yaml` — exact resolved config (provenance)
- `fold{N}_best.pt`      — best checkpoint per fold (`{state_dict, y_mean, y_std}`)
- `fold{N}_predictions.csv`
- `fold_summary.csv`, `summary.json`

### 4) Stage-2 evaluation on Y6 (or any CSV)

```bash
PYTHONPATH=. .venv/bin/python scripts/04_evaluate_y6.py \
    --config configs/baseline.yaml \
    eval.fold_ckpt=outputs/pce_run/fold1_best.pt \
    eval.csv=data/processed/opv2d_y6.csv
```

---

## How to add a new algorithm

The framework is split-/encoder-/predictor-agnostic. Adding a variant means
**dropping one file + one yaml**; the training loop and CLI do not change.

### Add a new encoder

1. Create `src/models/encoders/my_gnn.py`:

   ```python
   from .. import register_encoder

   @register_encoder("my_gnn")
   class MyGNN(nn.Module):
       def __init__(self, in_channels, edge_dim, hidden_channels, out_channels,
                    regression_targets, heads, dropout_rate, **_):
           ...

File: data/raw/opv2d.csv (part 1 of 16)
Mol_ID,Source,DOI,Donor,Acceptor,Donor SMILES,Acceptor SMILES,Voc,Jsc,FF,PCE,HOMO_A,LUMO_A,Ehl_A,Eg_A,HOMO_D,LUMO_D,Ehl_D,Eg_D
0,S,10.1021/acs.chemmater.8b05316.s001,,,CCCCCCCCC(CCCCCC)Cn1nc2c(-c3ccc(C)s3)c(F)c(F)c(-c3ccc(-c4cc5c(-c6cc(Cl)c(CC(CC)CCCC)s6)c6sc(C)cc6c(-c6cc(Cl)c(CC(CC)CCCC)s6)c5s4)s3)c2n1,[C-]#[N+]/C(C#N)=c1/s/c(=C\c2ccc(-c3cc4c(s3)-c3cc5c(cc3C4(c3ccc(CCCCCC)cc3)c3ccc(CCCCCC)cc3)-c3sc(-c4ccc(/C=c6\sc(=C(C#N)C#N)n(CC)c6=O)c6nn(CCCCCCCC)nc46)cc3C5(c3ccc(CCCCCC)cc3)c3ccc(CCCCCC)cc3)c3nn(CCCCCCCC)nc23)c(=O)n1CC,1.24,13.16,0.666,10.5,-5.49,-3.73,1.76,1.76,-5.39,-3.45,1.94,1.94
2,S,10.1002/adfm.201704507,,,CCCCCCCCCCCCSc1ccc(-c2c3cc(-c4ccc(-c5c(F)c(F)c(-c6ccc(C)s6)c6nn(CC(CCCCCC)CCCCCCCC)nc56)s4)sc3c(-c3ccc(SCCCCCCCCCCCC)s3)c3cc(C)sc23)s1,[C-]#[N+]/C(C#N)=c1/s/c(=C\c2ccc(-c3cc4c(s3)-c3cc5c(cc3C4(c3ccc(CCCCCC)cc3)c3ccc(CCCCCC)cc3)-c3sc(-c4ccc(/C=c6\sc(=C(C#N)C#N)n(CC)c6=O)c6nn(CCCCCCCC)nc46)cc3C5(c3ccc(CCCCCC)cc3)c3ccc(CCCCCC)cc3)c3nn(CCCCCCCC)nc23)c(=O)n1CC,1.15,10.84,0.662,8.25,-5.49,-3.73,1.76,1.76,-5.32,-3.38,1.94,1.94
3,S,10.1002/smtd.201700330,,,CCCCC(CC)Cc1ccc(-c2c3cc(-c4ccc(-c5sc(-c6ccc(C)s6)c6c5C(=O)c5c(CC(CC)CCCC)sc(CC(CC)CCCC)c5C6=O)s4)sc3c(-c3ccc(CC(CC)CCCC)s3)c3cc(C)sc23)s1,[C-]#[N+]/C(C#N)=c1/s/c(=C\c2ccc(-c3cc4c(s3)-c3cc5c(cc3C4(c3ccc(CCCCCC)cc3)c3ccc(CCCCCC)cc3)-c3sc(-c4ccc(/C=c6\sc(=C(C#N)C#N)n(CC)c6=O)c6nsnc46)cc3C5(c3ccc(CCCCCC)cc3)c3ccc(CCCCCC)cc3)c3nsnc23)c(=O)n1CC,0.91,14.66,0.609,8.13,-5.45,-3.95,1.5,1.5,-5.27,-3.5,1.77,1.77
4,S,10.1039/c7ta04703g,,,CCCCCCCCCCCCOc1c2cc(-c3ccc(-c4ccc(-c5ccc(C)s5)c5nsnc45)s3)sc2c(OCCCCCCCCCCCC)c2cc(C)sc12,[C-]#[N+]C1=C(C)/C(=C/c2cc(CCCCCC)c(-c3cc(CCCCC)c(-c4cc5c(s4)c4sc(-c6sc(-c7sc(/C=C8\C(=O)N(CCCC)C(=O)C([N+]#[C-])=C8C)cc7CCCCCC)cc6CCCCCC)cc4n5C(CCCCCCCC)CCCCCCCC)s3)s2)C(=O)N(CCCC)C1=O,0.83,10.53,0.56,4.89,-5.27,-3.87,1.4,1.4,-5.1,-3.48,1.62,1.62
7,S,10.1002/adma.201400647,,,CCCCCCc1cc(C)sc1C,c1(/N=C2C(c3ccccc3)=C(C#Cc4ccccc4)C(c5ccccc5)=N/2)n([Zn]n6c(/N=C7N=C(C(C#Cc8ccccc8)=C\7c9ccccc9)c%10ccccc%10)c(c%11ccccc%11)c(C#Cc%12ccccc%12)c6c%13ccccc%13)c(c%14ccccc%14)c(C#Cc%15ccccc%15)c1c%16ccccc%16,0.77,9.1,0.59,4.1,-5.6,-3.85,1.75,1.75,-4.9,-3.0,1.9,1.9
8,S,10.1039/c4ta05310a,,,CCCCCCc1cc(C)sc1C,c1cc2ccc3ccc4ccc5ccc1c1c2c3c4c51,0.75,0.41,0.62,0.19,-6.3,-2.65,3.65,3.65,-5.0,-3.1,1.9,1.9
9,S,10.1002/aenm.201802131,,,CCCCC(CC)Cc1sc(-c2c3cc(-c4ccc(-c5sc(-c6ccc(C)s6)c6c5C(=O)c5c(CC(CC)CCCC)sc(CC(CC)CCCC)c5C6=O)s4)sc3c(-c3cc(F)c(CC(CC)CCCC)s3)c3cc(C)sc23)cc1F,CC#Cc1ccc2c(c1)C(=C(C#N)C#N)/C(=C/c1cc3sc4c(c3s1)C(c1ccc(CCCCCC)cc1)(c1ccc(CCCCCC)cc1)c1cc3c(cc1-4)C(c1ccc(CCCCCC)cc1)(c1ccc(CCCCCC)cc1)c1c-3sc3cc(/C=C4\C(=O)c5ccc(C#CC)cc5C4=C(C#N)C#N)sc13)C2=O,0.989,16.5,0.67,10.9,-5.63,-3.9,1.73,1.73,-5.48,-3.65,1.83,1.83
10,S,10.1039/c4ra05584e,,,CCCCCCc1cc(C)sc1C,CC(C)(C)c1ccc2c(c1)c1cc(C(C)(C)C)ccc1n2CCCCCCN1c2ccccc2Sc2cc(C=C(C#N)C#N)ccc21,0.98,7.28,0.56,4.16,-5.58,-3.4,2.18,2.18,-5.0,-3.1,1.9,1.9
11,S,10.1021/acs.chemmater.5b04551,,,CCCCCCc1cc(C)sc1C,CC(C)OCCCN1C(=O)c2ccc(C#Cc3ccc(C#Cc4ccc5c(c4)C(=O)N(CCCOC(C)C)C5=O)c4nsnc34)cc2C1=O,0.66,0.55,0.29,0.11,-6.02,-3.32,2.7,2.7,-5.0,-3.1,1.9,1.9
13,S,10.1016/j.dyepig.2018.07.050,,,CCCCC(CC)Cc1ccc(-c2c3cc(-c4ccc(-c5sc(-c6ccc(C)s6)c6c5C(=O)c5c(CC(CC)CCCC)sc(CC(CC)CCCC)c5C6=O)s4)sc3c(-c3ccc(CC(CC)CCCC)s3)c3cc(C)sc23)s1,CC(C1=CC=C(O[B-]23[N+]4=C5N=C6N2C(C7=C6C=CC(C8=C(CCCCCCCC)C=C(/C=C9C(C%10=CC=CC=C%10C\9=C(C#N)\C#N)=O)S8)=C7)=NC%11=C%12C=C(C%13=C(CCCCCCCC)C=C(/C=C%14C(C%15=CC=CC=C%15C\%14=C(C#N)\C#N)=O)S%13)C=CC%12=C(N3%11)N=C4C%16=C5C=CC(C%17=C(CCCCCCCC)C=C(/C=C%18C(C%19=CC=CC=C%19C\%18=C(C#N)\C#N)=O)S%17)=C%16)C=C1)(C)C,0.87,10.06,0.536,4.69,-5.6,-3.9,1.7,1.7,-5.33,-3.53,1.8,1.8
14,,,,,CCCCCCCCn1nc2c(-c3cc(CC(CCCC)CCCCCC)cs3)cc3c(cc(-c4cc(CC(CCCC)CCCCCC)c(-c5cc(F)c(-c6sccc6F)s5)s4)c4nn(CCCCCCCC)nc43)c2n1,CC.CC.CCCCCCc1ccc(C2(c3ccc(CCCCCC)cc3)c3cc4c(cc3-c3sc5cc(/C=C6\C(=O)c7ccccc7C6=C(C#N)C#N)sc5c32)C(c2ccc(CCCCCC)cc2)(c2ccc(CCCCCC)cc2)c2c-4sc3cc(/C=C4\C(=O)c5ccccc5C4=C(C#N)C#N)sc23)cc1,0.8,17.33,0.725,10.05,-5.58,-3.98,1.6,1.6,-5.24,2.01,1.84,
15,,,,,CCCCCCCCn1nc2c(-c3cc(CC(CCCC)CCCCCC)cs3)cc3c(cc(-c4cc(CC(CCCC)CCCCCC)c(-c5ccc(-c6cccs6)s5)s4)c4nn(CCCCCCCC)nc43)c2n1,CC.CC.CCCCCCc1ccc(C2(c3ccc(CCCCCC)cc3)c3cc4c(cc3-c3sc5cc(/C=C6\C(=O)c7ccccc7C6=C(C#N)C#N)sc5c32)C(c2ccc(CCCCCC)cc2)(c2ccc(CCCCCC)cc2)c2c-4sc3cc(/C=C4\C(=O)c5ccccc5C4=C(C#N)C#N)sc23)cc1,0.75,10.15,0.581,4.42,-5.58,-3.98,1.6,1.6,-5.16,2.06,1.94,
16,,,,,CCCCCCc1cc(C)sc1C,CC[Si]1(CC)c2ccsc2-c2sc(-c3ccc(C=C(C#N)C#N)c4nsnc34)cc21,0.54,4.85,0.547,1.43,-5.4,-3.7,1.7,,-5.01,1.89,,
17,S,10.1002/aenm.201000006,,,CCCCCCc1cc(C)sc1C,CCC(CC)N1C(=O)c2c(CCC(C)(C)C)cc3c4c5c(c6cc(CCC(C)(C)C)c(c2c36)C1=O)=CC(CCC(C)(C)C)=C1C(=O)N(C(CC)CC)C(=O)C(C(CCC(C)(C)C)=C4)C15,0.75,1.74,0.38,0.5,-5.9,-3.8,2.1,2.1,-5.0,-3.1,1.9,1.9
18,S,10.1039/c8tc03081b,,,CCCCC(CC)COC(=O)c1sc2c(-c3cc4c(-c5ccc(CC(CC)CCCC)s5)c5sc(C)cc5c(-c5ccc(CC(CC)CCCC)s5)c4s3)sc(C)c2c1F,CCC(CC)N1C(=O)c2ccc3c4c5c(c6ccc(c2c36)C1=O)=C(c1ccc(-c2c(-c3ccc(C6=c7c8c(c9ccc%10c%11c(ccc7c9%11)C(=O)N(C(CC)CC)C%10=O)C=CC7C(=O)N(C(CC)CC)C(=O)C(=C6)C87)cc3)c(-c3ccc(-c6cc7c8c(ccc9c%10c%11c(c6c98)=CC=C6C(=O)N(C(CC)CC)C(=O)C(C=C%10)C6%11)C(=O)N(C(CC)CC)C7=O)cc3)c(-c3ccc(-c6cc7c8c(ccc9c%10c%11c(c6c98)=CC=C6C(=O)N(C(CC)CC)C(=O)C(C=C%10)C6%11)C(=O)N(C(CC)CC)C7=O)cc3)c(-c3ccc(C6=c7c8c(c9ccc%10c%11c(ccc7c9%11)C(=O)N(C(CC)CC)C%10=O)C=CC7C(=O)N(C(CC)CC)C(=O)C(=C6)C87)cc3)c2-c2ccc(-c3cc6c7c(ccc8c9c%10c(c3c87)=CC=C3C(=O)N(C(CC)CC)C(=O)C(C=C9)C3%10)C(=O)N(C(CC)CC)C6=O)cc2)cc1)C=C1C(=O)N(C(CC)CC)C(=O)C(C=C4)C15,0.92,15.11,0.48,6.63,-5.69,-3.93,1.76,1.76,-5.22,-3.64,1.58,1.58
19,S,10.1039/c4ta02851a,,,CCCCC(CC)CC(=O)c1cc2c(C)sc(-c3cc4c(-c5ccc(CC(CC)CCCC)s5)c5sc(C)cc5c(-c5ccc(CC(CC)CCCC)s5)c4s3)c2s1,CCC(CC)N1C(=O)c2ccc3c4c5c(c6ccc(c2c36)C1=O)=CC=C1C(=O)N(C(CC)CC)C(=O)C(C=C4)C15,0.8,8.1,0.519,3.71,-5.9,-3.8,2.1,2.1,-5.11,-3.25,1.86,1.86
20,S,10.1021/acsami.6b08284,,,CCCCC(CC)COC(=O)c1sc2c(-c3cc4c(OCC(CC)CCCC)c5sc(C)cc5c(OCC(CC)CCCC)c4s3)sc(C)c2c1F,CCC(CC)N1C(=O)c2ccc3c4c5c(c6ccc(c2c36)C1=O)=CC=C1C(=O)N(C(CC)CC)C(=O)C(C=C4)C15,0.84,7.57,0.559,3.55,-5.9,-3.8,2.1,2.1,-5.02,-3.39,1.63,1.63
21,S,10.1002/aenm.201000006,,,CCCCCCc1cc(C)sc1C,CCC(CC)N1C(=O)c2ccc3c4c5c(c6ccc(c2c36)C1=O)=CC=C1C(=O)N(C(CC)CC)C(=O)C(C=C4)C15,0.48,1.49,0.35,0.25,-5.9,-3.8,2.1,2.1,-5.0,-3.1,1.9,1.9
22,S,10.1002/cphc.201402568,,,CCCCCCc1cc(C)sc1C,CCC[Si]1(CCC)c2cc(-c3ccc(F)cc3)sc2-c2sc(-c3ccc(C=C(C#N)C#N)c4nsnc34)cc21,0.54,5.88,0.46,1.5,-5.7,-3.7,2.0,2.0,-5.0,-3.1,1.9,1.9
23,,,,,CCCCCCCCC(CCCCCC)COc1cnc2c(C)c(F)c(F)c(-c3ccc(C)s3)c2n1,CCC1(CC)C2=C(c3cc4c(cc31)c1sc(/C=C3\C(=O)c5cc(F)c(F)cc5C3=C(C#N)C#N)cc1n4C)C(CC)(CC)c1cc3c4sc(/C=C5\C(=O)c6cc(F)c(F)cc6C5=C(C#N)C#N)cc4n(C)c3cc12,0.967,12.03,0.607,7.06,-5.57,-3.82,1.75,,-5.54,2.62,1.93,
24,,,,,CCCCCCCCC(CCCCCC)COc1cnc2c(C)c(F)c(F)c(-c3ccc(C)s3)c2n1,CCC1(CC)C2=C(c3cc4sc5cc(/C=C6\C(=O)c7cc(F)c(F)cc7C6=C(C#N)C#N)sc5c4cc31)C(CC)(CC)c1cc3c(cc12)sc1cc(/C=C2\C(=O)c4cc(F)c(F)cc4C2=C(C#N)C#N)sc13,0.96,16.94,0.658,10.69,-5.8,-3.87,1.93,,-5.54,2.62,1.93,
26,,,,,CCCCC(CC)Cc1sc(-c2c3cc(-c4ccc(-c5sc(-c6ccc(C)s6)c6c5C(=O)c5c(CC(CC)CCCC)sc(CC(CC)CCCC)c5C6=O)s4)sc3c(-c3cc(F)c(CC(CC)CCCC)s3)c3cc(C)sc23)cc1F,CCc1c(/C=C2\C(=O)c3cc(Cl)c(Cl)cc3C2=C(C#N)C#N)sc2c1sc1c3c4nn(CC)nc4c4c5sc6c(CC)c(/C=C7\C(=O)c8cc(Cl)c(Cl)cc8C7=C(C#N)C#N)sc6c5n(CC)c4c3n(CC)c21,0.88,22.38,0.682,12.76,-5.68,-3.95,1.73,1.31,-5.49,1.85,1.8,
28,,,,,CCc1cc(-c2c3cc(-c4cc(CC)c(-c5cc(CC)c(-c6ccc(/C=C7/SC(=S)N(CC)C7=O)s6)s5)s4)sc3c(-c3cc(CC)c(CC)s3)c3cc(-c4cc(CC)c(-c5cc(CC)c(-c6ccc(/C=C7/SC(=S)N(CC)C7=O)s6)s5)s4)sc23)sc1CC,CCc1c(/C=C2\C(=O)c3cc(Cl)c(Cl)cc3C2=C(C#N)C#N)sc2c1sc1c3c4nsnc4c4c5sc6c(CC)c(/C=C7\C(=O)c8cc(Cl)c(Cl)cc8C7=C(C#N)C#N)sc6c5n(CC)c4c3n(CC)c21,0.83,18.93,0.72,11.3,-5.68,-4.1,1.58,,-5.34,1.81,1.78,
29,,,,,CCCCC(CC)Cc1ccc(-c2c3cc(-c4ccc(-c5sc(-c6ccc(C)s6)c6c5C(=O)c5c(CC(CC)CCCC)sc(CC(CC)CCCC)c5C6=O)s4)sc3c(-c3ccc(CC(CC)CCCC)s3)c3cc(C)sc23)s1,CCc1cc(-c2c3cc(-c4ccc5c(c4)C(=C(C#N)C#N)/C(=C/c4sc6c(sc7c8c9nsnc9c9c%10sc%11c(CC)c(/C=C%12\C(=O)c%13ccc(-c%14cc%15c(-c%16cc(CC)c(CC)s%16)c%16sc(-c%17ccc%18c(c%17)C(=C(C#N)C#N)/C(=C/c%17sc%19c(sc%20c%21c%22nsnc%22c%22c%23sc%24c(CC)c(/C=C%25\C(=O)c%26ccccc%26C%25=C(C#N)C#N)sc%24c%23n(CC)c%22c%21n(CC)c%19%20)c%17CC)C%18=O)cc%16c(-c%16cc(CC)c(CC)s%16)c%15s%14)cc%13C%12=C(C#N)C#N)sc%11c%10n(CC)c9c8n(CC)c67)c4CC)C5=O)sc3c(-c3cc(CC)c(CC)s3)c3ccsc23)sc1CC,0.92,18.27,0.64,10.7,-5.61,-3.8,1.81,,-5.33,1.85,1.84,
30,,,,,CCCCC(CC)Cc1ccc(-c2c3cc(-c4ccc(-c5sc(-c6ccc(C)s6)c6c5C(=O)c5c(CC(CC)CCCC)sc(CC(CC)CCCC)c5C6=O)s4)sc3c(-c3ccc(CC(CC)CCCC)s3)c3cc(C)sc23)s1,CCc1ccc(C2(c3ccc(CC)cc3)c3c(-c4ccc(CC)s4)c4c(c(-c5ccc(CC)s5)c3-c3sc5cc(/C=C6\C(=O)c7c(csc7C)C6=C(C#N)C#N)sc5c32)C(c2ccc(CC)cc2)(c2ccc(CC)cc2)c2c-4sc3cc(/C=C4\C(=O)c5c(csc5C)C4=C(C#N)C#N)sc23)cc1,0.904,19.52,0.747,13.18,-5.59,-3.86,1.73,1.47,-5.33,1.85,1.84,
31,,,,,CCCCC(CC)Cc1sc(-c2c3cc(-c4ccc(-c5sc(-c6ccc(C)s6)c6c5C(=O)c5c(CC(CC)CCCC)sc(CC(CC)CCCC)c5C6=O)s4)sc3c(-c3cc(F)c(CC(CC)CCCC)s3)c3cc(C)sc23)cc1F,CCc1ccc(C2(c3ccc(CC)cc3)c3c(sc(/C=C4\C(=O)c5cc(F)c(F)cc5C4=C(C#N)C#N)c3CC)-c3sc4c5c(sc4c32)-c2sc3c(CC)c(/C=C4\C(=O)c6cc(F)c(F)cc6C4=C(C#N)C#N)sc3c2C5(c2ccc(CC)cc2)c2ccc(CC)cc2)cc1,0.794,24.84,0.681,13.43,-5.51,-3.86,1.65,1.34,-5.49,1.85,1.8,
32,,,,,CCCCC(CC)Cc1sc(-c2c3cc(-c4ccc(-c5sc(-c6ccc(C)s6)c6c5C(=O)c5c(CC(CC)CCCC)sc(CC(CC)CCCC)c5C6=O)s4)sc3c(-c3cc(F)c(CC(CC)CCCC)s3)c3cc(C)sc23)cc1F,CCc1ccc(C2(c3ccc(CC)cc3)c3c(sc4c(CC)c(/C=C5\C(=O)c6cc(F)c(F)cc6C5=C(C#N)C#N)sc34)-c3sc4c5c(sc4c32)-c2sc3c(CC)c(/C=C4\C(=O)c6cc(F)c(F)cc6C4=C(C#N)C#N)sc3c2C5(c2ccc(CC)cc2)c2ccc(CC)cc2)cc1,0.782,22.69,0.696,12.35,-5.47,-3.89,1.58,1.31,-5.49,1.85,1.8,
33,,,,,CCCCC(CC)Cc1ccc(-c2c3cc(-c4ccc(-c5sc(-c6ccc(C)s6)c6c5C(=O)c5c(CC(CC)CCCC)sc(CC(CC)CCCC)c5C6=O)s4)sc3c(-c3ccc(CC(CC)CCCC)s3)c3cc(C)sc23)s1,CCc1ccc(C2(c3ccc(CC)cc3)c3cc(/C=C4\C(=O)c5ccccc5C4=C(C#N)C#N)sc3-c3sc4c5c(sc4c32)-c2sc(/C=C3\C(=O)c4ccccc4C3=C(C#N)C#N)cc2C5(c2ccc(CC)cc2)c2ccc(CC)cc2)cc1,0.8,20.58,0.66,10.87,-5.51,-3.89,1.62,1.48,-5.33,1.85,1.84,
34,,,,,CCCCCCCCC(CCCCCC)Cn1nc2c(-c3ccc(C)s3)c(F)c(F)c(-c3ccc(-c4cc5c(-c6cc(F)c(CC(CC)CCCC)s6)c6sc(C)cc6c(-c6cc(F)c(CC(CC)CCCC)s6)c5s4)s3)c2n1,CCc1ccc(C2(c3ccc(CC)cc3)c3cc4c(cc3-c3sc(-c5ccc(/C=c6/sc(=C(C#N)C#N)n(-c7ccccc7)c6=O)c6nn(CC)nc56)cc32)C(c2ccc(CC)cc2)(c2ccc(CC)cc2)c2cc(-c3ccc(/C=c5/sc(=C(C#N)C#N)n(-c6ccccc6)c5=O)c5nn(CC)nc35)sc2-4)cc1,1.21,8.39,0.553,5.61,-5.5,-3.65,1.85,,-5.36,1.94,,
38,S,10.1021/acsami.7b18717,,,CCCCC(CC)COC(=O)c1sc2c(-c3cc4c(-c5ccc(CC(CC)CCCC)s5)c5sc(C)cc5c(-c5ccc(CC(CC)CCCC)s5)c4s3)sc(C)c2c1F,CCCC(CCC)N1C(=O)c2ccc3c4c5c(c6ccc(c2c36)C1=O)=CC=C1C(=O)N(C(CCC)CCC)C(=O)C(C(c2ccc([Si](c3ccc(C6=Cc7c8c(c9ccc%10c%11c(ccc7c%119)C(=O)N(C(CCC)CCC)C%10=O)=CC=C7C(=O)N(C(CCC)CCC)C(=O)C6C78)cc3)(c3ccc(-c6cc7c8c9c(c%10ccc%11c(c6C(=O)N(C(CCC)CCC)C%11=O)c%107)C=CC6C(=O)N(C(CCC)CCC)C(=O)C(=CC=8)C96)cc3)c3ccc(-c6cc7c8c9c(c%10ccc%11c(c6C(=O)N(C(CCC)CCC)C%11=O)c%107)C=CC6C(=O)N(C(CCC)CCC)C(=O)C(=CC=8)C96)cc3)cc2)=C4)C15,0.83,10.35,0.42,3.68,-6.06,-3.77,2.29,2.29,-5.04,-3.45,1.59,1.59
39,S,10.1021/acsami.7b18717,,,CCCCC(CC)COC(=O)c1sc2c(-c3cc4c(-c5ccc(CC(CC)CCCC)s5)c5sc(C)cc5c(-c5ccc(CC(CC)CCCC)s5)c4s3)sc(C)c2c1F,CCCC(CCC)N1C(=O)c2ccc3c4c5c(c6ccc(c2c36)C1=O)=CC=C1C(=O)N(C(CCC)CCC)C(=O)C(C(c2ccc(C(c3ccc(C6=Cc7c8c(c9ccc%10c%11c(ccc7c%119)C(=O)N(C(CCC)CCC)C%10=O)=CC=C7C(=O)N(C(CCC)CCC)C(=O)C6C78)cc3)(c3ccc(-c6cc7c8c9c(c%10ccc%11c(c6C(=O)N(C(CCC)CCC)C%11=O)c%107)C=CC6C(=O)N(C(CCC)CCC)C(=O)C(=CC=8)C96)cc3)c3ccc(-c6cc7c8c9c(c%10ccc%11c(c6C(=O)N(C(CCC)CCC)C%11=O)c%107)C=CC6C(=O)N(C(CCC)CCC)C(=O)C(=CC=8)C96)cc3)cc2)=C4)C15,0.85,11.55,0.47,4.71,-6.06,-3.75,2.31,2.31,-5.04,-3.45,1.59,1.59
40,S,10.1021/acsami.7b18717,,,CCCCC(CC)COC(=O)c1sc2c(-c3cc4c(-c5ccc(CC(CC)CCCC)s5)c5sc(C)cc5c(-c5ccc(CC(CC)CCCC)s5)c4s3)sc(C)c2c1F,CCCC(CCC)N1C(=O)c2ccc3c4ccc5c6c(c(-c7cc8c(-c9ccc(-c%10cc%11c%12ccc%13c%14c(ccc(c%15ccc%16c(c%10C(=O)N(C(CCC)CCC)C%16=O)c%15%11)c%14%12)C(=O)N(C(CCC)CCC)C%13=O)[se]9)c9sc(-c%10cc%11c%12ccc%13c%14c(ccc(c%15ccc%16c(c%10C(=O)N(C(CCC)CCC)C%16=O)c%15%11)c%14%12)C(=O)N(C(CCC)CCC)C%13=O)cc9c(-c9ccc(-c%10cc%11c%12ccc%13c%14c(ccc(c%15ccc%16c(c%10C(=O)N(C(CCC)CCC)C%16=O)c%15%11)c%14%12)C(=O)N(C(CCC)CCC)C%13=O)[se]9)c8s7)cc(c7ccc(c2c37)C1=O)c64)C(=O)N(C(CCC)CCC)C5=O,0.81,14.36,0.55,6.61,-5.97,-3.81,2.16,2.16,-5.04,-3.45,1.59,1.59
41,S,10.1021/acsami.7b18717,,,CCCCC(CC)COC(=O)c1sc2c(-c3cc4c(-c5ccc(CC(CC)CCCC)s5)c5sc(C)cc5c(-c5ccc(CC(CC)CCCC)s5)c4s3)sc(C)c2c1F,CCCC(CCC)N1C(=O)c2ccc3c4ccc5c6c(c(-c7ccc(-c8c9cc(-c%10cc%11c%12ccc%13c%14c(ccc(c%15ccc%16c(c%10C(=O)N(C(CCC)CCC)C%16=O)c%15%11)c%14%12)C(=O)N(C(CCC)CCC)C%13=O)sc9c(-c9ccc(-c%10cc%11c%12ccc%13c%14c(ccc(c%15ccc%16c(c%10C(=O)N(C(CCC)CCC)C%16=O)c%15%11)c%14%12)C(=O)N(C(CCC)CCC)C%13=O)s9)c9cc(-c%10cc%11c%12ccc%13c%14c(ccc(c%15ccc%16c(c%10C(=O)N(C(CCC)CCC)C%16=O)c%15%11)c%14%12)C(=O)N(C(CCC)CCC)C%13=O)sc89)s7)cc(c7ccc(c2c37)C1=O)c64)C(=O)N(C(CCC)CCC)C5=O,0.81,15.02,0.58,7.38,-5.94,-3.79,2.15,2.15,-5.04,-3.45,1.59,1.59
42,,,,,CCCCCCc1cc(C)sc1C,CCCC1(CCC)C2=CC=CC=C2C2=CC=C(C3=CC=C(C=C(C#N)C#N)C4=NSN=C34)C=C21,0.62,2.36,0.498,0.73,-6.2,-3.6,2.6,,-5.01,1.89,,
43,,,,,CCCCC(CC)Cc1sc(-c2c3cc(-c4ccc(-c5sc(-c6ccc(C)s6)c6c5C(=O)c5c(CC(CC)CCCC)sc(CC(CC)CCCC)c5C6=O)s4)sc3c(-c3cc(F)c(CC(CC)CCCC)s3)c3cc(C)sc23)cc1F,CCCCC(CC)C[Ge]1(CC(CC)CCCC)c2ccsc2-c2sc(C)cc21.CCCCCCCCCCCCCCCCC1(CCCCCCCCCCCCCCCC)c2cc3c(cc2-c2sc(/C=C4\C(=O)c5ccccc5C4=C(C#N)C#N)cc21)C(CCCCCCCCCCCCCCCC)(CCCCCCCCCCCCCCCC)c1cc(/C=C2\C(=O)c4ccccc4C2=C(C#N)C#N)sc1-3,0.97,14.48,0.576,8.09,-5.78,-3.9,1.88,,-5.49,1.85,1.8,
44,,,,,CCCCC(CC)Cc1sc(-c2c3cc(-c4ccc(-c5sc(-c6ccc(C)s6)c6c5C(=O)c5c(CC(CC)CCCC)sc(CC(CC)CCCC)c5C6=O)s4)sc3c(-c3cc(F)c(CC(CC)CCCC)s3)c3cc(C)sc23)cc1F,CCCCC(CC)C[Si]1(CC(CC)CCCC)c2ccsc2-c2sc(C)cc21.CCCCCCCCCCCCCCCCC1(CCCCCCCCCCCCCCCC)c2cc3c(cc2-c2sc(/C=C4\C(=O)c5ccccc5C4=C(C#N)C#N)cc21)C(CCCCCCCCCCCCCCCC)(CCCCCCCCCCCCCCCC)c1cc(/C=C2\C(=O)c4ccccc4C2=C(C#N)C#N)sc1-3,0.99,16.48,0.661,10.77,-5.74,-3.87,1.87,,-5.49,1.85,1.8,
47,S,10.1021/jacs.8b12126,,,CCCCCCCCC(CCCCCC)COc1cnc2c(C)c(F)c(F)c(-c3ccc(C)s3)c2n1,CCCCC(CC)CC1(CC(CC)CCCC)c2cc(/C=C3\C(=O)c4cc(Cl)c(Cl)cc4C3=C(C#N)C#N)sc2-c2sc(-c3cc(F)c(-c4cc5c(s4)-c4sc(/C=C6\C(=O)c7cc(Cl)c(Cl)cc7C6=C(C#N)C#N)cc4C5(CC(CC)CCCC)CC(CC)CCCC)cc3F)cc21,0.94,15.99,0.68,10.42,-5.54,-3.87,1.67,1.67,-5.54,-2.98,2.56,2.56
49,M,10.1039/C8TA03753A,PBDB-TF,OF-PCIC,CCCCC(CC)Cc1sc(-c2c3cc(-c4ccc(-c5sc(-c6ccc(C)s6)c6c5C(=O)c5c(CC(CC)CCCC)sc(CC(CC)CCCC)c5C6=O)s4)sc3c(-c3cc(F)c(CC(CC)CCCC)s3)c3cc(C)sc23)cc1F,CCCCC(CC)CC1(CC(CC)CCCC)c2cc(/C=C3\C(=O)c4cc(F)c(F)cc4C3=C(C#N)C#N)sc2-c2sc(-c3c(F)c(F)c(-c4cc5c(s4)-c4sc(/C=C6\C(=O)c7cc(F)c(F)cc7C6=C(C#N)C#N)cc4C5(CC(CC)CCCC)CC(CC)CCCC)c(F)c3F)cc21,0.91,13.76,0.734,9.09,-5.66,-3.86,1.8,1.59,-5.5,-3.65,1.85,1.81
50,S,10.1039/c8ta03753a,,,CCCCC(CC)Cc1sc(-c2c3cc(-c4ccc(-c5sc(-c6ccc(C)s6)c6c5C(=O)c5c(CC(CC)CCCC)sc(CC(CC)CCCC)c5C6=O)s4)sc3c(-c3cc(F)c(CC(CC)CCCC)s3)c3cc(C)sc23)cc1F,CCCCC(CC)CC1(CC(CC)CCCC)c2cc(/C=C3\C(=O)c4cc(F)c(F)cc4C3=C(C#N)C#N)sc2-c2sc(-c3c(F)c(F)c(-c4cc5c(s4)-c4sc(/C=C6\C(=O)c7cc(F)c(F)cc7C6=C(C#N)C#N)cc4C5(CC(CC)CCCC)CC(CC)CCCC)c(F)c3F)cc21,0.91,13.76,0.734,9.09,-5.66,-3.86,1.8,1.8,-5.48,-3.64,1.84,1.84
51,,,,,CCCCCCCCC(CCCCCC)COc1cnc2c(C)c(F)c(F)c(-c3ccc(C)s3)c2n1,CCCCC(CC)CC1(CC(CC)CCCC)c2cc(/C=C3\C(=O)c4cc(F)c(F)cc4C3=C(C#N)C#N)sc2-c2sc(-c3c(F)c(F)c(-c4cc5c(s4)-c4sc(/C=C6\C(=O)c7cc(F)c(F)cc7C6=C(C#N)C#N)cc4C5(CC(CC)CCCC)CC(CC)CCCC)c4nsnc34)cc21,0.81,20.5,0.724,12.05,-5.54,-3.82,1.72,1.45,-5.54,2.62,1.93,
53,H,10.1039/C8TA03753A,PBDB-TF,HFO-PCIC,CCCCC(CC)Cc1sc(-c2c3cc(-c4ccc(-c5sc(-c6ccc(C)s6)c6c5C(=O)c5c(CC(CC)CCCC)sc(CC(CC)CCCC)c5C6=O)s4)sc3c(-c3cc(F)c(CC(CC)CCCC)s3)c3cc(C)sc23)cc1F,CCCCC(CC)CC1(CC(CC)CCCC)c2cc(/C=C3\C(=O)c4cc(F)c(F)cc4C3=C(C#N)C#N)sc2-c2sc(-c3c(F)c(OC)c(-c4cc5c(s4)-c4sc(/C=C6\C(=O)c7cc(F)c(F)cc7C6=C(C#N)C#N)cc4C5(CC(CC)CCCC)CC(CC)CCCC)c(F)c3OC)cc21,0.93,12.62,0.71,8.36,-5.5,-3.81,1.69,1.48,-5.49,-3.64,1.85,1.8
54,,,,,CCCCCCCCC(CCCCCC)COc1cnc2c(C)c(F)c(F)c(-c3ccc(C)s3)c2n1,CCCCC(CC)CC1(CC(CC)CCCC)c2cc(/C=C3\C(=O)c4cc(F)c(F)cc4C3=C(C#N)C#N)sc2-c2sc(-c3c(OC)c(OC)c(-c4cc5c(s4)-c4sc(/C=C6\C(=O)c7cc(F)c(F)cc7C6=C(C#N)C#N)cc4C5(CC(CC)CCCC)CC(CC)CCCC)c4nsnc34)cc21,0.88,14.41,0.613,7.76,-5.4,-3.78,1.62,1.42,-5.54,2.62,1.93,
59,H,10.1039/C8QM00609A,PBDB-T,HF-TCIC,CCCCC(CC)Cc1ccc(-c2c3cc(-c4ccc(-c5sc(-c6ccc(C)s6)c6c5C(=O)c5c(CC(CC)CCCC)sc(CC(CC)CCCC)c5C6=O)s4)sc3c(-c3ccc(CC(CC)CCCC)s3)c3cc(C)sc23)s1,CCCCC(CC)CC1(CC(CC)CCCC)c2cc(/C=C3\C(=O)c4cc(F)c(F)cc4C3=C(C#N)C#N)sc2-c2sc(-c3sc(-c4cc5c(s4)-c4sc(/C=C6\C(=O)c7cc(F)c(F)cc7C6=C(C#N)C#N)cc4C5(CC(CC)CCCC)CC(CC)CCCC)c(F)c3F)cc21,0.76,20.04,0.65,9.86,-5.43,-3.83,1.6,1.44,-5.33,-3.48,1.85,1.84
60,S,10.1021/jacs.8b12126,,,CCCCC(CC)Cc1ccc(-c2c3cc(-c4ccc(-c5sc(-c6ccc(C)s6)c6c5C(=O)c5c(CC(CC)CCCC)sc(CC(CC)CCCC)c5C6=O)s4)sc3c(-c3ccc(CC(CC)CCCC)s3)c3cc(C)sc23)s1,CCCCC(CC)CC1(CC(CC)CCCC)c2cc(/C=C3\C(=O)c4cc(OC)c(F)cc4C3=C(C#N)C#N)sc2-c2sc(-c3cc(F)c(-c4cc5c(s4)-c4sc(/C=C6\C(=O)c7cc(F)c(OC)cc7C6=C(C#N)C#N)cc4C5(CC(CC)CCCC)CC(CC)CCCC)cc3F)cc21,0.9,15.02,0.611,8.32,-5.49,-3.75,1.74,1.74,-5.33,-3.53,1.8,1.8
63,M,10.1021/acs.chemmater.7b02887,PBDB-T,DTNIC8,CCCCC(CC)Cc1ccc(-c2c3cc(-c4ccc(-c5sc(-c6ccc(C)s6)c6c5C(=O)c5c(CC(CC)CCCC)sc(CC(CC)CCCC)c5C6=O)s4)sc3c(-c3ccc(CC(CC)CCCC)s3)c3cc(C)sc23)s1,CCCCC(CC)CC1(CC(CC)CCCC)c2cc(/C=C3\C(=O)c4ccccc4C3=C(C#N)C#N)sc2-c2c1ccc1c3c(ccc21)C(CC(CC)CCCC)(CC(CC)CCCC)c1cc(/C=C2\C(=O)c4ccccc4C2=C(C#N)C#N)sc1-3,0.96,12.92,0.728,9.03,-5.91,-3.93,1.98,1.73,-5.3,-3.43,1.87,1.77
65,S,10.1021/jacs.8b12126,,,CCCCC(CC)Cc1ccc(-c2c3cc(-c4ccc(-c5sc(-c6ccc(C)s6)c6c5C(=O)c5c(CC(CC)CCCC)sc(CC(CC)CCCC)c5C6=O)s4)sc3c(-c3ccc(CC(CC)CCCC)s3)c3cc(C)sc23)s1,CCCCC(CC)CC1(CC(CC)CCCC)c2cc(/C=C3\C(=O)c4ccccc4C3=C(C#N)C#N)sc2-c2sc(-c3cc(F)c(-c4cc5c(s4)-c4sc(/C=C6\C(=O)c7ccccc7C6=C(C#N)C#N)cc4C5(CC(CC)CCCC)CC(CC)CCCC)cc3F)cc21,0.89,15.28,0.619,8.43,-5.49,-2.98,2.51,2.51,-5.33,-3.53,1.8,1.8
67,H,10.1002/adma.201705208,PBDB-T,DF-PCIC,CCCCC(CC)Cc1ccc(-c2c3cc(-c4ccc(-c5sc(-c6ccc(C)s6)c6c5C(=O)c5c(CC(CC)CCCC)sc(CC(CC)CCCC)c5C6=O)s4)sc3c(-c3ccc(CC(CC)CCCC)s3)c3cc(C)sc23)s1,CCCCC(CC)CC1(CC(CC)CCCC)c2cc(/C=C3\C(=O)c4ccccc4C3=C(C#N)C#N)sc2-c2sc(-c3cc(F)c(-c4cc5c(s4)-c4sc(/C=C6\C(=O)c7ccccc7C6=C(C#N)C#N)cc4C5(CC(CC)CCCC)CC(CC)CCCC)cc3F)cc21,0.91,15.66,0.72,10.14,-5.49,-3.77,1.72,,-5.33,-3.48,1.85,1.84
68,H,10.1039/C8QM00609A,PBDB-T,DF-TCIC,CCCCC(CC)Cc1ccc(-c2c3cc(-c4ccc(-c5sc(-c6ccc(C)s6)c6c5C(=O)c5c(CC(CC)CCCC)sc(CC(CC)CCCC)c5C6=O)s4)sc3c(-c3ccc(CC(CC)CCCC)s3)c3cc(C)sc23)s1,CCCCC(CC)CC1(CC(CC)CCCC)c2cc(/C=C3\C(=O)c4ccccc4C3=C(C#N)C#N)sc2-c2sc(-c3sc(-c4cc5c(s4)-c4sc(/C=C6\C(=O)c7ccccc7C6=C(C#N)C#N)cc4C5(CC(CC)CCCC)CC(CC)CCCC)c(F)c3F)cc21,0.86,16.39,0.58,8.23,-5.37,-3.76,1.61,1.46,-5.33,-3.48,1.85,1.84
69,M,10.3389/fchem.2018.00427,PBDB-T,DTNIF,CCCCC(CC)Cc1ccc(-c2c3cc(-c4ccc(-c5sc(-c6ccc(C)s6)c6c5C(=O)c5c(CC(CC)CCCC)sc(CC(CC)CCCC)c5C6=O)s4)sc3c(-c3ccc(CC(CC)CCCC)s3)c3cc(C)sc23)s1,CCCCC(CC)CC1(CC(CC)CCCC)c2cc(C=C3C(=O)c4cc(F)ccc4C3=C(C#N)C#N)sc2-c2c1ccc1c3c(ccc21)C(CC(CC)CCCC)(CC(CC)CCCC)c1cc(C=C2C(=O)c4cc(F)ccc4C2=C(C#N)C#N)sc1-3,0.9,13.26,0.728,8.73,-5.82,-3.92,1.9,1.63,-5.3,-3.43,1.87,1.77
70,M,10.1007/s11426-016-0417-9,PBDB-T,DICTiF,CCCCC(CC)Cc1ccc(-c2c3cc(-c4ccc(-c5sc(-c6ccc(C)s6)c6c5C(=O)c5c(CC(CC)CCCC)sc(CC(CC)CCCC)c5C6=O)s4)sc3c(-c3ccc(CC(CC)CCCC)s3)c3cc(C)sc23)s1,CCCCC(CC)CC1(CC(CC)CCCC)c2cc(-c3ccc(/C=C4\C(=O)c5ccccc5C4=C(C#N)C#N)s3)ccc2-c2ccc(-c3ccc(/C=C4\C(=O)c5ccccc5C4=C(C#N)C#N)s3)cc21,0.98,11.2,0.65,6.97,-5.55,-3.62,1.93,1.75,-5.3,-3.43,1.87,1.77
71,S,10.1021/acsami.7b05417,,,CCCCC(CC)Cc1ccc(-c2c3cc(-c4ccc(-c5sc(-c6ccc(C)s6)c6c5C(=O)c5c(CC(CC)CCCC)sc(CC(CC)CCCC)c5C6=O)s4)sc3c(-c3ccc(CC(CC)CCCC)s3)c3cc(C)sc23)s1,CCCCC(CC)CC1(CC(CC)CCCC)c2cc(-c3ccc(/C=C4\C(=O)c5ccccc5C4=C(C#N)C#N)s3)sc2-c2sc(-c3ccc(/C=C4\C(=O)c5ccccc5C4=C(C#N)C#N)s3)cc21,0.86,7.89,0.374,2.75,-5.75,-4.26,1.49,1.49,-5.41,-3.57,1.84,1.84
72,S,10.1039/c9ta90222h,,,CCCCCCc1cc(C)sc1C,CCCCC(CC)CC1(CC(CC)CCCC)c2cc(-c3ccc(/C=C4\SC(=S)N(CC)C4=O)c4nsnc34)ccc2-c2cc3c(cc21)-c1ccc(-c2ccc(/C=C4\SC(=S)N(CC)C4=O)c4nsnc24)cc1C3(CC(CC)CCCC)CC(CC)CCCC,0.74,7.7,0.577,3.3,-5.45,-3.88,1.57,1.57,-5.1,-3.2,1.9,1.9
74,H,10.1038/nmat4797,P3HT,IDFBR,CCCCCCc1cc(C)sc1C,CCCCC(CC)CC1(CC(CC)CCCC)c2cc(-c3ccc(/C=C4\SC(=S)N(CC)C4=O)c4nsnc34)ccc2-c2cc3c(cc21)-c1ccc(-c2ccc(/C=C4\SC(=S)N(CC)C4=O)c4nsnc24)cc1C3(CC(CC)CCCC)CC(CC)CCCC,0.89,7.4,0.68,4.5,,,,,-5.01,-3.12,1.89,
76,M,10.3389/fchem.2018.00427,PBDB-T,DTNSF,CCCCC(CC)Cc1ccc(-c2c3cc(-c4ccc(-c5sc(-c6ccc(C)s6)c6c5C(=O)c5c(CC(CC)CCCC)sc(CC(CC)CCCC)c5C6=O)s4)sc3c(-c3ccc(CC(CC)CCCC)s3)c3cc(C)sc23)s1,CCCCC(CC)CC1(CC(CC)CCCC)c2cc(-c3ccc(C=C4C(=O)c5cc(F)ccc5C4=C(C#N)C#N)s3)sc2-c2c1ccc1c3c(ccc21)C(CC(CC)CCCC)(CC(CC)CCCC)c1cc(-c2ccc(C=C4C(=O)c5cc(F)ccc5C4=C(C#N)C#N)s2)sc1-3,0.92,14.49,0.546,7.15,-5.52,-4.0,1.52,1.47,-5.3,-3.43,1.87,1.77
77,S,10.1021/acsami.7b05417,,,CCCCC(CC)Cc1ccc(-c2c3cc(-c4ccc(-c5sc(-c6ccc(C)s6)c6c5C(=O)c5c(CC(CC)CCCC)sc(CC(CC)CCCC)c5C6=O)s4)sc3c(-c3ccc(CC(CC)CCCC)s3)c3cc(C)sc23)s1,CCCCC(CC)CC1(CC(CC)CCCC)c2cc(-c3ccc(-c4ccc(/C=C5\C(=O)c6ccccc6C5=C(C#N)C#N)s4)s3)ccc2-c2sc(-c3ccc(/C=C4\C(=O)c5ccccc5C4=C(C#N)C#N)s3)cc21,0.94,13.94,0.598,8.0,-5.89,-4.18,1.71,1.71,-5.41,-3.57,1.84,1.84
78,S,10.1039/c7cc08237a,,,CCCCC(CC)COC(=O)c1sc2c(-c3cc4c(-c5ccc(CC(CC)CCCC)s5)c5sc(C)cc5c(-c5ccc(CC(CC)CCCC)s5)c4s3)sc(C)c2c1F,CCCCC(CC)CC1(CC(CC)CCCC)c2cc(-c3ccc(-c4ccc(/C=C5\SC(=S)N(CC)C5=O)o4)c4nsnc34)ccc2-c2ccc(-c3ccc(-c4ccc(/C=C5\SC(=S)N(CC)C5=O)o4)c4nsnc34)cc21,0.833,15.7,0.723,9.4,-5.67,-3.58,2.09,2.09,-5.22,-3.64,1.58,1.58
79,S,10.1038/s41467-018-04502-3,,,CCCCC(CC)COC(=O)c1sc2c(-c3cc4c(-c5ccc(CC(CC)CCCC)s5)c5sc(C)cc5c(-c5ccc(CC(CC)CCCC)s5)c4s3)sc(C)c2c1F,CCCCC(CC)CC1(CC(CC)CCCC)c2cc3c(cc2-c2sc(-c4ccc(/C=C5\SC(=S)N(CC)C5=O)c5nsnc45)cc21)C(CC(CC)CCCC)(CC(CC)CCCC)c1cc(-c2ccc(/C=C4\SC(=S)N(CC)C4=O)c4nsnc24)sc1-3,1.03,18.5,0.63,12.0,-5.51,-3.88,1.63,1.63,-5.22,-3.64,1.58,1.58
80,S,10.1021/acsenergylett.7b00390,,,CCCCCCCCCCC(CCCCCCCC)Cc1cc(-c2c(F)c(F)c(-c3cc(CC(CCCCCCCC)CCCCCCCCCC)c(-c4ccc(-c5ccc(C)s5)s4)s3)c3nsnc23)sc1C,CCCCC(CC)CC1(CC(CC)CCCC)c2cc3c(cc2-c2sc(-c4ccc(/C=C5\SC(=S)N(CC)C5=O)c5nsnc45)cc21)C(CC(CC)CCCC)(CC(CC)CCCC)c1cc(-c2ccc(/C=C4\SC(=S)N(CC)C4=O)c4nsnc24)sc1-3,1.02,17.2,0.63,11.1,-5.51,-3.88,1.63,1.63,-5.34,-3.69,1.65,1.65
81,S,10.1039/c9ta07919j,,,CCCCC(CC)COC(=O)c1sc2c(-c3cc4c(-c5ccc(CC(CC)CCCC)s5)c5sc(C)cc5c(-c5ccc(CC(CC)CCCC)s5)c4s3)sc(C)c2c1F,CCCCC(CC)CC1(CC(CC)CCCC)c2cc3c(cc2-c2sc(-c4ccc(/C=C5\SC(=S)N(CC)C5=O)c5nsnc45)cc21)C(CC(CC)CCCC)(CC(CC)CCCC)c1cc(-c2ccc(/C=C4\SC(=S)N(CC)C4=O)c4nsnc24)sc1-3,1.02,15.25,0.62,10.07,-5.42,-3.6,1.82,1.82,-5.39,-3.41,1.98,1.98
82,M,10.1002/aenm.201801609,PffBT4T-2OD,EH-IDTBR,CCCCCCCCCCC(CCCCCCCC)Cc1cc(-c2c(F)c(F)c(-c3cc(CC(CCCCCCCC)CCCCCCCCCC)c(-c4ccc(-c5ccc(C)s5)s4)s3)c3nsnc23)sc1C,CCCCC(CC)CC1(CC(CC)CCCC)c2cc3c(cc2-c2sc(-c4ccc(/C=C5\SC(=S)N(CC)C5=O)c5nsnc45)cc21)C(CC(CC)CCCC)(CC(CC)CCCC)c1cc(-c2ccc(/C=C4\SC(=S)N(CC)C4=O)c4nsnc24)sc1-3,1.08,14.65,0.6,9.5,-5.58,-3.9,1.68,1.68,-5.32,-3.7,1.63,1.64
83,S,10.1021/acsami.9b03298,,,CCCCC(CC)COC(=O)c1sc2c(-c3cc4c(-c5ccc(CC(CC)CCCC)s5)c5sc(C)cc5c(-c5ccc(CC(CC)CCCC)s5)c4s3)sc(C)c2c1F,CCCCC(CC)CC1(CC(CC)CCCC)c2cc3c(cc2-c2sc(-c4ccc(/C=C5\SC(=S)N(CC)C5=O)c5nsnc45)cc21)C(CC(CC)CCCC)(CC(CC)CCCC)c1cc(-c2ccc(/C=C4\SC(=S)N(CC)C4=O)c4nsnc24)sc1-3,1.0,15.81,0.6,9.45,-5.5,-3.9,1.6,1.6,-5.22,-3.64,1.58,1.58
84,S,10.1021/acsaem.9b01532,,,CCCCCCCCCCCCC(CCCCCCCCCC)Cc1cc(-c2ccc(-c3ccc(-c4cc(CC(CCCCCCCCCC)CCCCCCCCCCCC)c(-c5cc(F)c(-c6sc(C)cc6F)s5)s4)s3)s2)sc1C,CCCCC(CC)CC1(CC(CC)CCCC)c2cc3c(cc2-c2sc(-c4ccc(/C=C5\SC(=S)N(CC)C5=O)c5nsnc45)cc21)C(CC(CC)CCCC)(CC(CC)CCCC)c1cc(-c2ccc(/C=C4\SC(=S)N(CC)C4=O)c4nsnc24)sc1-3,0.99,11.2,0.66,7.3,-5.57,-3.91,1.66,1.66,-5.25,-3.33,1.92,1.92
85,S,10.1038/ncomms11585,,,CCCCCCc1cc(C)sc1C,CCCCC(CC)CC1(CC(CC)CCCC)c2cc3c(cc2-c2sc(-c4ccc(/C=C5\SC(=S)N(CC)C5=O)c5nsnc45)cc21)C(CC(CC)CCCC)(CC(CC)CCCC)c1cc(-c2ccc(/C=C4\SC(=S)N(CC)C4=O)c4nsnc24)sc1-3,0.76,12.1,0.62,6.0,-5.51,-3.88,1.63,1.63,-5.0,-3.1,1.9,1.9
86,S,10.1021/acsaem.9b01532,,,CCCCCCCCCCCCC(CCCCCCCCCC)Cc1cc(-c2ccc(-c3ccc(-c4cc(CC(CCCCCCCCCC)CCCCCCCCCCCC)c(-c5ccc(-c6ccc(C)s6)s5)s4)s3)s2)sc1C,CCCCC(CC)CC1(CC(CC)CCCC)c2cc3c(cc2-c2sc(-c4ccc(/C=C5\SC(=S)N(CC)C5=O)c5nsnc45)cc21)C(CC(CC)CCCC)(CC(CC)CCCC)c1cc(-c2ccc(/C=C4\SC(=S)N(CC)C4=O)c4nsnc24)sc1-3,1.07,6.7,0.56,4.3,-5.57,-3.91,1.66,1.66,-5.28,-3.28,2.0,2.0
88,,,,,CCCCC(CC)CC1=CC=C(C2=C3C=C(C4=CC=C(C5=C(F)C(F)=C(C6=CC=CS6)C6=NC(C7=CC(F)=C(CC(CC)CCCC)S7)=C(C7=CC(F)=C(CC(CC)CCCC)S7)N=C56)S4)SC3=C(C3=CC=C(CC(CC)CCCC)S3)C3=C2SC=C3)S1,CCCCC(CC)CC1=C(/C=C2\C(=O)C3=CC=CC=C3C2=C(C#N)C#N)SC2=C1SC1=C2N(CC(CC)CCCC)C2=C1C1=NSN=C1C1=C2N(CC(CC)CCCC)C2=C1SC1=C2SC(/C=C2\C(=O)C3=CC=CC=C3C2=C(C#N)C#N)=C1CC(CC)CCCC,0.89,21.2,0.696,13.1,-5.55,-3.87,1.68,1.4,-5.31,1.69,1.69,
89,,,,,CCCCCCCCCCCCSc1ccc(-c2c3cc(-c4ccc(-c5c(F)c(F)c(-c6ccc(C)s6)c6nn(CC(CCCCCC)CCCCCCCC)nc56)s4)sc3c(-c3ccc(SCCCCCCCCCCCC)s3)c3cc(C)sc23)s1,CCCCC(CC)CC1=C(/C=C2\C(=O)C3=CC=CC=C3C2=C(C#N)C#N)SC2=C1SC1=C2N(CC(CC)CCCC)C2=C1C1=NSN=C1C1=C2N(CC(CC)CCCC)C2=C1SC1=C2SC(/C=C2\C(=O)C3=CC=CC=C3C2=C(C#N)C#N)=C1CC(CC)CCCC,0.9,21.1,0.583,11.0,-5.55,-3.87,1.68,1.4,-5.32,2.25,1.93,
90,,,,,CCCCCCC(CCCC)CC1=CSC(C2=CC3=C(S2)C2=C(C=C(C4=CC(CC(CCCC)CCCCCC)=C(C5=CC6=C(C7=CC(F)=C(CC(CC)CCCC)S7)C7=C(C=CS7)C(C7=CC(F)=C(CC(CC)CCCC)S7)=C6S5)S4)S2)C2=NSN=C32)=C1,CCCCC(CC)CC1=C(C2=C(CC(CC)CCCC)C=C(C3=CC(CC(CC)CCCC)=C(C4=C(CC(CC)CCCC)C=C(/C=C5\C(=O)C6=CC(F)=C(F)C=C6C5=C(C#N)C#N)S4)S3)S2)SC(/C=C2\C(=O)C3=CC(F)=C(F)C=C3C2=C(C#N)C#N)=C1,0.93,18.28,0.71,12.04,-5.86,-3.98,1.88,1.52,-5.51,2.74,,
91,,,,,CCCCC(CC)Cc1ccc(-c2c3cc(-c4ccc(-c5sc(-c6ccc(C)s6)c6c5C(=O)c5c(CC(CC)CCCC)sc(CC(CC)CCCC)c5C6=O)s4)sc3c(-c3ccc(CC(CC)CCCC)s3)c3cc(C)sc23)s1,CCCCC(CC)CC1=C(C2=C(CC(CC)CCCC)C=C(C3=CC(CC(CC)CCCC)=C(C4=C(CC(CC)CCCC)C=C(/C=C5\C(=O)C6=CC(F)=C(F)C=C6C5=C(C#N)C#N)S4)S3)S2)SC(/C=C2\C(=O)C3=CC(F)=C(F)C=C3C2=C(C#N)C#N)=C1,0.81,17.27,0.725,10.15,-5.86,-3.98,1.88,1.52,-5.33,1.85,1.84,
93,S,10.1002/adma.201807577,,,CCCCCC(CC)Cc1ccc(-c2c3cc(-c4ccc(-c5c(F)c(F)c(-c6ccc(C)s6)c6nc(-c7cc(F)c(CC(CC)CCCC)s7)c(-c7cc(F)c(CC(CC)CCCC)s7)nc56)s4)sc3c(-c3ccc(CC(CC)CCCC)s3)c3cc(C)sc23)s1,CCCCC(CC)Cc1c(/C=C2\C(=O)c3ccccc3C2=C(C#N)C#N)sc2c1sc1c3c4nsnc4c4c5sc6c(CC(CC)CCCC)c(/C=C7\C(=O)c8ccccc8C7=C(C#N)C#N)sc6c5n(CC(CC)CCCC)c4c3n(CC(CC)CCCC)c21,0.89,21.2,0.696,13.1,-5.55,-3.87,1.68,1.68,-5.31,-3.62,1.69,1.69
94,S,10.1002/adma.201807577,,,CCCCCCCCCCCCSc1ccc(-c2c3cc(-c4ccc(-c5c(F)c(F)c(-c6ccc(C)s6)c6nn(CC(CCCCCC)CCCCCCCC)nc56)s4)sc3c(-c3ccc(SCCCCCCCCCCCC)s3)c3cc(C)sc23)s1,CCCCC(CC)Cc1c(/C=C2\C(=O)c3ccccc3C2=C(C#N)C#N)sc2c1sc1c3c4nsnc4c4c5sc6c(CC(CC)CCCC)c(/C=C7\C(=O)c8ccccc8C7=C(C#N)C#N)sc6c5n(CC(CC)CCCC)c4c3n(CC(CC)CCCC)c21,0.9,21.1,0.583,11.0,-5.55,-3.87,1.68,1.68,-5.32,-3.08,2.24,2.24
95,S,10.1002/cphc.201402568,,,CCCCCCc1cc(C)sc1C,CCCCC(CC)CC1c2ccccc2-c2ccc(-c3ccc(C=C(C#N)C#N)c4nsnc34)cc21,0.42,0.99,0.35,0.1,-5.9,-3.6,2.3,2.3,-5.0,-3.1,1.9,1.9
97,S,10.1002/advs.201800307,,,CCCCC(CC)COC(=O)c1sc2c(-c3cc4c(-c5ccc(CC(CC)CCCC)s5)c5sc(C)cc5c(-c5ccc(CC(CC)CCCC)s5)c4s3)sc(C)c2c1F,CCCCC(CC)Cc1ccc(C2(c3ccc(CC(CC)CCCC)cc3)c3c(sc4cc(/C=C5\C(=O)c6cc(F)c(F)cc6C5=C(C#N)C#N)sc34)-c3sc4c5c(sc4c32)-c2sc3cc(/C=C4\C(=O)c6cc(F)c(F)cc6C4=C(C#N)C#N)sc3c2C5(c2ccc(CC(CC)CCCC)cc2)c2ccc(CC(CC)CCCC)cc2)cc1,0.662,25.89,0.712,12.21,-5.42,-4.17,1.25,1.25,-5.22,-3.64,1.58,1.58
98,S,10.1021/acsenergylett.9b01263,,,CCCCC(CC)COC(=O)c1sc2c(-c3cc4c(-c5ccc(CC(CC)CCCC)s5)c5sc(C)cc5c(-c5ccc(CC(CC)CCCC)s5)c4s3)sc(C)c2c1F,CCCCC(CC)CCc1cc(/C=C2\C(=O)c3cc(F)c(F)cc3C2=C(C#N)C#N)sc1-c1cc2c(s1)-c1sc(-c3sc(/C=C4\C(=O)c5cc(F)c(F)cc5C4=C(C#N)C#N)cc3CCC(CC)CCCC)cc1C2(CC(CC)CCCC)CC(CC)CCCC,0.7,23.4,0.64,10.5,-5.4,-4.0,1.4,1.4,-5.2,-3.5,1.7,1.7
99,S,10.1021/acsenergylett.9b01263,,,CCCCC(CC)COC(=O)c1sc2c(-c3cc4c(-c5ccc(CC(CC)CCCC)s5)c5sc(C)cc5c(-c5ccc(CC(CC)CCCC)s5)c4s3)sc(C)c2c1F,CCCCC(CC)CCc1cc(/C=C2\C(=O)c3cc(F)c(F)cc3C2=C(C#N)C#N)sc1-c1cc2c(s1)-c1sc(-c3sc(/C=C4\C(=O)c5cc(F)c(F)cc5C4=C(C#N)C#N)cc3OCC(CC)CCCC)cc1C2(CC(CC)CCCC)CC(CC)CCCC,0.64,24.8,0.64,10.2,-5.3,-4.1,1.2,1.2,-5.2,-3.5,1.7,1.7
100,,,,,CCCCC(CC)Cc1ccc(-c2c3cc(-c4ccc(-c5sc(-c6ccc(C)s6)c6c5C(=O)c5c(CC(CC)CCCC)sc(CC(CC)CCCC)c5C6=O)s4)sc3c(-c3ccc(CC(CC)CCCC)s3)c3cc(C)sc23)s1,CCCCC(CC)CN1C(=O)C2=C(C3=CC4=C(S3)C3=C(C=C(/C=C5\C(=O)C6=C(C=C7C=CC=CC7=C6)C5=C(C#N)C#N)S3)C4(CC(CC)CCCC)CC(CC)CCCC)SC(C3=CC4=C(S3)C3=C(C=C(/C=C5\C(=O)C6=CC7=CC=CC=C7C=C6C5=C(C#N)C#N)S3)C4(CC(CC)CCCC)CC(CC)CCCC)=C2C1=O,0.8,17.4,0.704,9.8,-5.37,-3.83,1.54,,-5.33,1.85,1.84,
101,,,,,CCCCC(CC)Cc1ccc(-c2c3cc(-c4ccc(-c5sc(-c6ccc(C)s6)c6c5C(=O)c5c(CC(CC)CCCC)sc(CC(CC)CCCC)c5C6=O)s4)sc3c(-c3ccc(CC(CC)CCCC)s3)c3cc(C)sc23)s1,CCCCC(CC)CN1C(=O)C2=C(C3=CC4=C(S3)C3=C(C=C(/C=C5\C(=O)C6=C(C=CC=C6)C5=C(C#N)C#N)S3)C4(CC(CC)CCCC)CC(CC)CCCC)SC(C3=CC4=C(S3)C3=C(C=C(/C=C5\C(=O)C6=CC=CC=C6C5=C(C#N)C#N)S3)C4(CC(CC)CCCC)CC(CC)CCCC)=C2C1=O,0.83,18.16,0.671,10.12,-5.38,-3.78,1.6,,-5.33,1.85,1.84,
103,M,10.1021/acsami.6b15717,P3HT,MPU1,CCCCCCc1cc(C)sc1C,CCCCC(CC)CN1C(=O)C2=C(c3ccc(/C=C4\SC(=S)N(CC)C4=O)s3)N(CC(CC)CCCC)C(=O)C2=C1c1ccc(/C=C2\SC(=S)N(CC)C2=O)s1,0.64,4.22,0.42,1.14,-5.81,-3.99,1.82,1.48,-5.06,-2.98,2.08,1.9
104,S,10.1002/adfm.201502413,,,CCCCCCc1cc(C)sc1C,CCCCC(CC)CN1C(=O)C2=C(c3ccc(C#CC4=CC5C(C=C4)c4ccc(C#Cc6ccc(C7=C8C(=O)N(CC(CC)CCCC)C(c9cccs9)=C8C(=O)N7CC(CC)CCCC)s6)cc4C54c5cc(C#Cc6ccc(C7=C8C(=O)N(CC(CC)CCCC)C(c9cccs9)=C8C(=O)N7CC(CC)CCCC)s6)ccc5C5C=CC(C#Cc6ccc(C7=C8C(=O)N(CC(CC)CCCC)C(c9cccs9)=C8C(=O)N7CC(CC)CCCC)s6)=CC54)s3)N(CC(CC)CCCC)C(=O)C2=C1c1cccs1,0.75,2.37,0.426,0.76,-5.3,-3.58,1.72,1.72,-4.94,-3.0,1.94,1.94
105,S,10.1002/adfm.201502413,,,CCCCCCc1cc(C)sc1C,CCCCC(CC)CN1C(=O)C2=C(c3ccc(C4=CC5C(C=C4)c4ccc(-c6ccc(C7=C8C(=O)N(CC(CC)CCCC)C(c9cccs9)=C8C(=O)N7CC(CC)CCCC)s6)cc4C54c5cc(-c6ccc(C7=C8C(=O)N(CC(CC)CCCC)C(c9cccs9)=C8C(=O)N7CC(CC)CCCC)s6)ccc5C5C=CC(c6ccc(C7=C8C(=O)N(CC(CC)CCCC)C(c9cccs9)=C8C(=O)N7CC(CC)CCCC)s6)=CC54)s3)N(CC(CC)CCCC)C(=O)C2=C1c1cccs1,1.1,6.96,0.475,3.63,-5.26,-3.6,1.66,1.66,-4.94,-3.0,1.94,1.94
106,S,10.1039/c8nj01549j,,,CCCCCCc1cc(C)sc1C,CCCCC(CC)CN1C(=O)C2=C(c3ccc(-c4cc(F)c(F)c(F)c4)s3)N(CC(CC)CCCC)C(=O)C2=C1c1ccc(C2=CC3C(C=C2)c2ccc(-c4ccc(C5=C6C(=O)N(CC(CC)CCCC)C(c7ccc(-c8cc(F)c(F)c(F)c8)s7)=C6C(=O)N5CC(CC)CCCC)s4)cc2C32c3cc(-c4ccc(C5=C6C(=O)N(CC(CC)CCCC)C(c7ccc(-c8cc(F)c(F)c(F)c8)s7)=C6C(=O)N5CC(CC)CCCC)s4)ccc3C3C=CC(c4ccc(C5=C6C(=O)N(CC(CC)CCCC)C(c7ccc(-c8cc(F)c(F)c(F)c8)s7)=C6C(=O)N5CC(CC)CCCC)s4)=CC32)s1,0.93,4.82,0.373,1.67,-5.29,-3.54,1.75,1.75,-5.0,-3.1,1.9,1.9
107,S,10.1039/c8nj01549j,,,CCCCCCc1cc(C)sc1C,CCCCC(CC)CN1C(=O)C2=C(c3ccc(-c4cc5ccccc5o4)s3)N(CC(CC)CCCC)C(=O)C2=C1c1ccc(C2=CC3C(C=C2)c2ccc(-c4ccc(C5=C6C(=O)N(CC(CC)CCCC)C(c7ccc(-c8cc9ccccc9o8)s7)=C6C(=O)N5CC(CC)CCCC)s4)cc2C32c3cc(-c4ccc(C5=C6C(=O)N(CC(CC)CCCC)C(c7ccc(-c8cc9ccccc9o8)s7)=C6C(=O)N5CC(CC)CCCC)s4)ccc3C3C=CC(c4ccc(C5=C6C(=O)N(CC(CC)CCCC)C(c7ccc(-c8cc9ccccc9o8)s7)=C6C(=O)N5CC(CC)CCCC)s4)=CC32)s1,0.81,1.1,0.374,0.33,-5.21,-3.63,1.58,1.58,-5.0,-3.1,1.9,1.9
108,S,10.1039/c8nj01549j,,,CCCCCCc1cc(C)sc1C,CCCCC(CC)CN1C(=O)C2=C(c3ccc(-c4cc5ccccc5s4)s3)N(CC(CC)CCCC)C(=O)C2=C1c1ccc(C2=CC3C(C=C2)c2ccc(-c4ccc(C5=C6C(=O)N(CC(CC)CCCC)C(c7ccc(-c8cc9ccccc9s8)s7)=C6C(=O)N5CC(CC)CCCC)s4)cc2C32c3cc(-c4ccc(C5=C6C(=O)N(CC(CC)CCCC)C(c7ccc(-c8cc9ccccc9s8)s7)=C6C(=O)N5CC(CC)CCCC)s4)ccc3C3C=CC(c4ccc(C5=C6C(=O)N(CC(CC)CCCC)C(c7ccc(-c8cc9ccccc9s8)s7)=C6C(=O)N5CC(CC)CCCC)s4)=CC32)s1,1.0,1.98,0.369,0.73,-5.12,-3.58,1.54,1.54,-5.0,-3.1,1.9,1.9
109,S,10.1039/c7qm00084g,,,CCCCCCc1cc(C)sc1C,CCCCC(CC)CN1C(=O)C2=C(c3ccc(-c4ccc5c(c4)C4(c6cc(-c7ccc(C8=C9C(=O)N(CC(CC)CCCC)C(c%10cccs%10)=C9C(=O)N8CC(CC)CCCC)s7)ccc6-5)c5cc(-c6ccc(C7=C8C(=O)N(CC(CC)CCCC)C(c9cccs9)=C8C(=O)N7CC(CC)CCCC)s6)ccc5-c5ccc(-c6ccc(C7=C8C(=O)N(CC(CC)CCCC)C(c9cccs9)=C8C(=O)N7CC(CC)CCCC)s6)cc54)s3)N(CC(CC)CCCC)C(=O)C2=C1c1cccs1,1.17,7.74,0.6,5.42,-5.51,-3.84,1.67,1.67,-5.2,-3.2,2.0,2.0
110,S,10.1002/adma.201670312,,,CCCCCCc1cc(C)sc1C,CCCCC(CC)CN1C(=O)C2=C(c3ccc(-c4ccccc4)s3)N(CC(CC)CCCC)C(=O)C2=C1c1ccc(C2=CC3C(C=C2)c2ccc(-c4ccc(C5=C6C(=O)N(CC(CC)CCCC)C(c7ccc(-c8ccccc8)s7)=C6C(=O)N5CC(CC)CCCC)s4)cc2C32c3cc(-c4ccc(C5=C6C(=O)N(CC(CC)CCCC)C(c7ccc(-c8ccccc8)s7)=C6C(=O)N5CC(CC)CCCC)s4)ccc3C3C=CC(c4ccc(C5=C6C(=O)N(CC(CC)CCCC)C(c7ccc(-c8ccccc8)s7)=C6C(=O)N5CC(CC)CCCC)s4)=CC32)s1,1.11,10.23,0.54,6.09,-5.6,-3.5,2.1,2.1,-5.0,-3.0,2.0,2.0
111,S,10.1039/c8nj04896g,,,CCCCCCc1cc(C)sc1C,CCCCC(CC)CN1C(=O)c2c(c(-c3ccc(-c4ccc5c6c(cccc46)C(=O)N(CC(CC)CCCC)C5=O)s3)c3nsnc3c2-c2ccc(-c3ccc4c5c(cccc35)C(=O)N(CC(CC)CCCC)C4=O)s2)C1=O,0.77,6.14,0.442,2.11,-5.62,-3.65,1.97,1.97,-5.0,-3.1,1.9,1.9
112,H,10.1039/C8NJ04896G,P3HT,BIBT-NI,CCCCCCc1cc(C)sc1C,CCCCC(CC)CN1C(=O)c2c(c(-c3ccc(-c4ccc5c6c(cccc46)C(=O)N(CC(CC)CCCC)C5=O)s3)c3nsnc3c2-c2ccc(-c3ccc4c5c(cccc35)C(=O)N(CC(CC)CCCC)C4=O)s2)C1=O,0.77,6.14,0.442,2.11,-5.62,-3.65,1.97,,-5.01,-3.12,1.89,
113,M,10.1016/j.solener.2017.03.090,PTB7-Th,NDI-TR,CCCCC(CC)COC(=O)c1sc2c(-c3cc4c(-c5ccc(CC(CC)CCCC)s5)c5sc(C)cc5c(-c5ccc(CC(CC)CCCC)s5)c4s3)sc(C)c2c1F,CCCCC(CC)CN1C(=O)c2cc(-c3ccc(/C=C4\SC(=S)N(CC)C4=O)s3)c3c4c(cc(-c5ccc(/C=C6\SC(=S)N(CC)C6=O)s5)c(c24)C1=O)C(=O)N(CC(CC)CCCC)C3=O,0.64,7.01,0.69,3.07,-5.81,-3.95,1.86,1.87,-5.21,-3.54,1.67,1.59
114,S,10.1021/cm2019668,,,CCCCCCc1cc(C)sc1C,CCCCC(CC)CN1C(=O)c2cc(-c3ccc(-c4ccc(-c5cccs5)s4)s3)c3c4c(cc(-c5ccc(-c6ccc(-c7cccs7)s6)s5)c(c24)C1=O)C(=O)N(CC(CC)CCCC)C3=O,0.64,0.45,0.33,0.09,-5.6,-4.14,1.46,1.46,-5.0,-3.1,1.9,1.9
115,S,10.1021/cm2019668,,,CCCCCCc1cc(C)sc1C,CCCCC(CC)CN1C(=O)c2cc(-c3ccc(-c4cccs4)s3)c3c4c(cc(-c5ccc(-c6cccs6)s5)c(c24)C1=O)C(=O)N(CC(CC)CCCC)C3=O,0.71,0.81,0.34,0.19,-5.83,-4.12,1.71,1.71,-5.0,-3.1,1.9,1.9
116,S,10.1021/acs.chemmater.5b04551,,,CCCCCCc1cc(C)sc1C,CCCCC(CC)CN1C(=O)c2ccc(C#Cc3ccc(C#Cc4ccc5c(c4)C(=O)N(CC(CC)CCCC)C5=O)c4nsnc34)cc2C1=O,0.89,3.99,0.45,1.58,-6.02,-3.32,2.7,2.7,-5.0,-3.1,1.9,1.9
117,S,10.1002/aenm.201500195,,,CCCCC(CC)COC(=O)c1sc2c(-c3cc4c(OCC(CC)CCCC)c5sc(C)cc5c(OCC(CC)CCCC)c4s3)sc(C)c2c1F,CCCCC(CC)CN1C(=O)c2ccc3c4c(c(/C=C/c5cc6c7c(ccc8c7c5C(=O)N(CC(CC)CCCC)C8=O)C(=O)N(CC(CC)CCCC)C6=O)cc(c24)C1=O)C(=O)N(CC(CC)CCCC)C3=O,0.98,5.47,0.591,2.41,-6.74,-4.35,2.39,2.39,-5.33,-3.63,1.7,1.7
118,S,10.1021/cm5006339,,,CCCCC(CC)CC(=O)c1cc2c(C)sc(-c3cc4c(-c5ccc(CC(CC)CCCC)s5)c5sc(C)cc5c(-c5ccc(CC(CC)CCCC)s5)c4s3)c2s1,CCCCC(CC)CN1C(=O)c2ccc3c4c(-c5ccc(-c6cc7c8c(ccc9c%10c(OC)cc%11c%12c(ccc(c6c89)c%12%10)C(=O)N(CC(CC)CCCC)C%11=O)C(=O)N(CC(CC)CCCC)C7=O)s5)cc5c6c(ccc(c7c(OC)cc(c2c37)C1=O)c64)C(=O)N(CC(CC)CCCC)C5=O,0.78,9.99,0.528,4.34,-5.65,-3.84,1.81,1.81,-5.11,-3.25,1.86,1.86
119,S,10.1021/cm504140c,,,CCCCC(CC)CC(=O)c1cc2c(C)sc(-c3cc4c(-c5ccc(CC(CC)CCCC)s5)c5sc(C)cc5c(-c5ccc(CC(CC)CCCC)s5)c4s3)c2s1,CCCCC(CC)CN1C(=O)c2ccc3c4c(-c5ccc(-c6cc7c8c(ccc9c%10c(OCOC)cc%11c%12c(ccc(c6c89)c%12%10)C(=O)N(CC(CC)CCCC)C%11=O)C(=O)N(CC(CC)CCCC)C7=O)s5)cc5c6c(ccc(c7c(OCOC)cc(c2c37)C1=O)c64)C(=O)N(CC(CC)CCCC)C5=O,0.84,12.83,0.564,6.08,-5.65,-3.84,1.81,1.81,-5.11,-3.25,1.86,1.86
120,S,10.1002/adma.201400525,,,CCCCC(CC)CC(=O)c1cc2c(C)sc(-c3cc4c(-c5ccc(CC(CC)CCCC)s5)c5sc(C)cc5c(-c5ccc(CC(CC)CCCC)s5)c4s3)c2s1,CCCCC(CC)CN1C(=O)c2ccc3c4c5c(c6ccc(c2c36)C1=O)=C(c1cccc(N(c2ccc(-c3cc6c7c(ccc8c9c%10c(c3c78)C=CC3C(=O)N(CC(CC)CCCC)C(=O)C(=CC=9)C%103)C(=O)N(CC(CC)CCCC)C6=O)cc2)c2ccc(-c3cc6c7c(ccc8c9c%10c(c3c87)=CC=C3C(=O)N(CC(CC)CCCC)C(=O)C(C=C9)C3%10)C(=O)N(CC(CC)CCCC)C6=O)cc2)c1)C=C1C(=O)N(CC(CC)CCCC)C(=O)C(C=C4)C15,0.87,11.97,0.336,3.32,-5.4,-3.7,1.7,1.7,-5.11,-3.25,1.86,1.86
121,S,10.1016/j.orgel.2015.12.022,,,CCCCC(CC)COC(=O)c1sc2c(-c3cc4c(-c5ccc(CC(CC)CCCC)s5)c5sc(C)cc5c(-c5ccc(CC(CC)CCCC)s5)c4s3)sc(C)c2c1F,CCCCC(CC)Cn1c(=O)c2ccc3c4nc5c(-c6cccs6)c6c(=O)n(CC(CC)CCCC)c(=O)c6c(-c6cccs6)c5nc4c4ccc(c1=O)c2c34,0.86,2.04,0.44,0.77,-5.55,-3.64,1.91,1.91,-5.22,-3.64,1.58,1.58
122,S,10.1002/aenm.201400929,,,CCCCCCc1cc(C)sc1C,CCCCC(CC)CN1C(=O)c2cccc3c(-c4ccc(/C(C#N)=C/c5cc(OC)c(/C=C(\C#N)c6ccc(-c7ccc8c9c(cccc79)C(=O)N(CC(CC)CCCC)C8=O)s6)cc5OC)s4)ccc(c23)C1=O,0.54,6.23,0.43,1.32,-5.75,-3.66,2.09,2.09,-4.9,-3.1,1.8,1.8
123,S,10.1002/aenm.201400929,,,CCCCCCc1cc(C)sc1C,CCCCC(CC)CN1C(=O)c2cccc3c(-c4ccc(/C(C#N)=C/c5ccc(/C=C(\C#N)c6ccc(-c7ccc8c9c(cccc79)C(=O)N(CC(CC)CCCC)C8=O)s6)cc5)s4)ccc(c23)C1=O,0.73,8.04,0.46,2.51,-5.9,-3.42,2.48,2.48,-4.9,-3.1,1.8,1.8
124,M,10.1039/C8TC05318A,P_TBTT-BTT,ICz-Rd2,CCCCCCCCc1ccc(-c2sc(-c3ccc(CCCCCCCC)s3)c3c4cc(-c5ccc(-c6ccc(-c7ccc(C)s7)c7nsnc67)s5)sc4c4sc(C)cc4c23)s1,CCCCC(CC)Cn1c2cc(-c3ccc(/C=C4\SC(=S)N(CC)C4=O)c4nsnc34)ccc2c2cc3c(cc21)c1ccc(-c2ccc(/C=C4\SC(=S)N(CC)C4=O)c4nsnc24)cc1n3CC(CC)CCCC,1.04,14.04,0.54,7.88,-5.59,-3.88,1.71,1.71,-5.15,-3.58,1.57,1.57
125,S,10.1021/acsami.9b14251,,,CCCCC(CC)Cc1ccc(-c2c3cc(-c4ccc(-c5c(F)c(F)c(-c6ccc(C)s6)c6nc(-c7cc(F)c(CC(CC)CCCC)c(F)c7)c(-c7cc(F)c(CC(CC)CCCC)c(F)c7)nc56)s4)sc3c(-c3ccc(CC(CC)CCCC)s3)c3cc(C)sc23)s1,CCCCC(CC)Cn1c2cc3c(=O)n(C(CC)CC)c(=O)c4ccc5c6c(-c7cc8c(=O)n(C(CC)CC)c(=O)c9cc%10c%11c(c7c7ccc%12c(=O)n(C(CC)CC)c(=O)c%13cc(c%11c7c%12%13)n%10CC(CC)CCCC)c89)cc7c(=O)n(C(CC)CC)c(=O)c8cc1c(c6c78)c2c5c43,1.09,11.1,0.54,7.3,-5.9,-3.7,2.2,2.2,-5.4,-3.1,2.3,2.3
126,S,10.1021/acsaelm.9b00328,,,CCCCC(CC)Cc1ccc(-c2c3cc(-c4ccc(-c5c(F)c(F)c(-c6ccc(C)s6)c6nc(-c7cc(F)c(CC(CC)CCCC)s7)c(-c7cc(F)c(CC(CC)CCCC)s7)nc56)s4)sc3c(-c3ccc(CC(CC)CCCC)s3)c3cc(C)sc23)s1,CCCCC(CC)Cn1c2cc3c(=O)n(C(CC)CC)c(=O)c4ccc5c6c(-c7cc8c(=O)n(C(CC)CC)c(=O)c9cc%10c%11c(c7c7ccc%12c(=O)n(C(CC)CC)c(=O)c%13cc(c%11c7c%12%13)n%10CC(CC)CCCC)c89)cc7c(=O)n(C(CC)CC)c(=O)c8cc1c(c6c78)c2c5c43,1.04,10.5,0.58,6.4,-5.9,-3.7,2.2,2.2,-5.4,-3.1,2.3,2.3
127,S,10.1021/acsaelm.9b00328,,,CCCCCCCCC(CCCCCC)COc1cc(-c2ccc(-c3c(F)c(F)c(C)c4nsnc34)s2)c(OCC(CCCCCC)CCCCCCCC)cc1-c1ccc(C)s1,CCCCC(CC)Cn1c2cc3c(=O)n(C(CC)CC)c(=O)c4ccc5c6c(-c7cc8c(=O)n(C(CC)CC)c(=O)c9cc%10c%11c(c7c7ccc%12c(=O)n(C(CC)CC)c(=O)c%13cc(c%11c7c%12%13)n%10CC(CC)CCCC)c89)cc7c(=O)n(C(CC)CC)c(=O)c8cc1c(c6c78)c2c5c43,1.04,11.75,0.53,6.4,-5.9,-3.7,2.2,2.2,-5.45,-3.69,1.76,1.76
130,S,10.1039/d0tc03614e,,,CCCCCCCCC(CCCCCC)COc1cnc2c(C)c(F)c(F)c(-c3ccc(C)s3)c2n1,CCCCC(CC)Cn1c2cc3c(=O)n(C(CC)CC)c(=O)c4ccc5c6c(-c7cc8c(=O)n(C(CC)CC)c(=O)c9cc%10c%11c(c7c7ccc%12c(=O)n(C(CC)CC)c(=O)c%13cc(c%11c7c%12%13)n%10CC(CC)CCCC)c89)cc7c(=O)n(C(CC)CC)c(=O)c8cc1c(c6c78)c2c5c43,1.21,8.2,0.55,5.5,-5.9,-3.6,2.3,2.3,-5.6,-3.0,2.6,2.6
131,S,10.1021/acsapm.9b00433,,,CCCCC(CC)Cc1ccc(-c2c3cc(-c4ccc(-c5c(F)c(F)c(-c6ccc(C)s6)c6nc(-c7sc(CC(CC)CCCC)c(F)c7F)c(-c7sc(CC(CC)CCCC)c(F)c7F)nc56)s4)sc3c(-c3ccc(CC(CC)CCCC)s3)c3cc(C)sc23)s1,CCCCC(CC)Cn1c2cc3c(=O)n(C(CC)CC)c(=O)c4ccc5c6c(-c7cc8c(=O)n(C(CC)CC)c(=O)c9cc%10c%11c(c7c7ccc%12c(=O)n(C(CC)CC)c(=O)c%13cc(c%11c7c%12%13)n%10CC(CC)CCCC)c89)cc7c(=O)n(C(CC)CC)c(=O)c8cc1c(c6c78)c2c5c43,1.03,8.33,0.55,4.68,-5.9,-3.7,2.2,2.2,-5.4,-3.1,2.3,2.3
132,S,10.1021/acsapm.9b00433,,,CCCCC(CC)Cc1ccc(-c2c3cc(-c4ccc(-c5c(F)c(F)c(-c6ccc(C)s6)c6nc(-c7cc(F)c(CC(CC)CCCC)c(F)c7)c(-c7cc(F)c(CC(CC)CCCC)c(F)c7)nc56)s4)sc3c(-c3ccc(CC(CC)CCCC)s3)c3cc(C)sc23)s1,CCCCC(CC)Cn1c2cc3c(=O)n(C(CC)CC)c(=O)c4ccc5c6c(-c7cc8c(=O)n(C(CC)CC)c(=O)c9cc%10c%11c(c7c7ccc%12c(=O)n(C(CC)CC)c(=O)c%13cc(c%11c7c%12%13)n%10CC(CC)CCCC)c89)cc7c(=O)n(C(CC)CC)c(=O)c8cc1c(c6c78)c2c5c43,1.05,6.96,0.54,4.47,-5.9,-3.7,2.2,2.2,-5.4,-3.1,2.3,2.3
134,S,10.1002/cphc.201402568,,,CCCCCCc1cc(C)sc1C,CCCCC(CC)Cn1c2ccsc2c2sc(-c3ccc(C=C(C#N)C#N)c4nsnc34)cc21,0.48,2.3,0.36,0.4,-5.7,-3.6,2.1,2.1,-5.0,-3.1,1.9,1.9
135,,,,,CCCCC(CC)Cc1sc(-c2c3cc(-c4ccc(-c5sc(-c6ccc(C)s6)c6c5C(=O)c5c(CC(CC)CCCC)sc(CC(CC)CCCC)c5C6=O)s4)sc3c(-c3cc(F)c(CC(CC)CCCC)s3)c3cc(C)sc23)cc1F,CCCCC(CC)CN1N=C2C(=N1)C1=C(C3=C2C2=C(C=C(/C=C4\C(=O)C5=CC(F)=C(F)C=C5C4=C(C#N)C#N)S2)N3CC(CC)CCCC)N(CC(CC)CCCC)C2=C1SC(/C=C1\C(=O)C3=CC(F)=C(F)C=C3C1=C(C#N)C#N)=C2,0.8,20.19,0.721,11.65,-5.49,-4.06,1.43,,-5.49,1.85,1.8,
136,,,,,CCCCC(CC)Cc1ccc(-c2c3cc(-c4ccc(-c5sc(-c6ccc(C)s6)c6c5C(=O)c5c(CC(CC)CCCC)sc(CC(CC)CCCC)c5C6=O)s4)sc3c(-c3ccc(CC(CC)CCCC)s3)c3cc(C)sc23)s1,CCCCC(CC)CN1N=C2C(=N1)C1=C(C3=C2C2=C(C4=C(C=C(/C=C5\C(=O)C6=CC(F)=C(F)C=C6C5=C(C#N)C#N)S4)S2)N3CC(CC)CCCC)N(CC(CC)CCCC)C2=C1SC1=C2SC(/C=C2\C(=O)C3=CC(F)=C(F)C=C3C2=C(C#N)C#N)=C1,0.74,22.7,0.574,9.9,-5.56,-4.11,1.45,,-5.33,1.85,1.84,
137,S,10.1021/acs.nanolett.0c05045,,,CCCCC(CC)Cc1sc(-c2c3cc(-c4ccc(-c5sc(-c6ccc(C)s6)c6c5C(=O)c5c(CC(CC)CCCC)sc(CC(CC)CCCC)c5C6=O)s4)sc3c(-c3cc(Cl)c(CC(CC)CCCC)s3)c3cc(C)sc23)cc1Cl,CCCCC(CC)Cn1nc2c(n1)c1c3sc4cc(/C=C5\C(=O)c6cc(F)c(F)cc6C5=C(C#N)C#N)sc4c3n(CC(CC)CCCC)c1c1c2c2sc3cc(/C=C4\C(=O)c5cc(F)c(F)cc5C4=C(C#N)C#N)sc3c2n1CC(CC)CCCC,0.83,25.4,0.656,14.0,-5.56,-4.11,1.45,1.45,-5.52,-3.57,1.95,1.95
